Repository: AI4ChemS/MOF_ChemUnity

# MOF-ChemUnity 
Knowledge graph database containing computational and experimental information for more than 15,000 metal-organic frameworks developed using large language models. For more details, please refer to our [paper](https://doi.org/10.1021/jacs.5c11789)

## Prerequisites
MOF-ChemUnity uses Neo4J as the graph database engine. Installation instructions can be found [here](https://neo4j.com/). If interested in using python, please install the Neo4J python driver using

```bash
pip install neo4j
```

Once you have activate the virtual environment, you can install MOF-ChemUnity agents using the following commands.

First, clone the github repository to a local folder
```bash
git clone https://github.com/AI4ChemS/MOF_ChemUnity.git
cd MOF_ChemUnity
```

Then, you need to upgrade the build tools and build the package wheel (whl)
```bash
python -m pip install --upgrade pip setuptools wheel build

python -m build 
```

finally, the package can be installed using the following command

```bash
pip install dist/*.whl 
```

alternatively, you can specify which wheel file you want to be installed.

```bash
pip install dist/your_mof_chemunity_wheel_file_name.whl
```

Whenever you intend to use the classes and functions in this package, ensure that you have your virtual environment in which you have installed this package activated!

# Usage
Most users who are interested in querying the knowledge graph can simply import MOF-ChemUnity to their local Neo4J engine then use the `QueryAgent`. In this repository, you can find sample data in this [folder](https://github.com/AI4ChemS/MOF_ChemUnity/tree/main/src/Examples/KG_Data/) as CSV files. Additionally, you can use [`neo4j_import.py`](https://github.com/AI4ChemS/MOF_ChemUnity/tree/main/src/KnowledgeGraph/neo4j_import.py) to help import MOF-ChemUnity to your local instance of Neo4J.

You need to have the following CSV files **(Note - all files contain CSD reference code and DOI corresponding to the reference paper for each row)**:
| CSV File Name | Description |
| :-------------: | ----------- |
| matching.csv | Contains the MOF name associated with each CSD reference code from a given paper (DOI) |
| filtered_experimental_properties.csv | Contains the properties extracted from literature |
| computational_properties.csv | Contains computational labels and properties from CSD, CoRE MOF 2019 and QMOF |
| filtered_applications.csv | Contains the applications for associated with each CSD reference code extracted from literature |
| synthesis.csv | Contains the synthesis protocols for each MOF extracted from a given paper |
| water_stability.csv | Contains the water stability for MOFs extracted from literature |
| descriptors.csv | Computed geometric descriptors and revised autocorrelations (RACs) |
| all_props.csv | Pre-filter and pre-standardization result for properties extraction |
| applications.csv | Pre-filter and pre-standardization result for application extraction |

In your script, you can first set the environment variables to access Neo4J:

```python
import os

os.environ["NEO4J_URI"] = "your neo4j uri"
os.environ["NEO4J_USER"] = "your neo4j user name (should have read/write access)"
os.environ["NEO4J_PASSWORD"] = "your neo4j password"
```

Then you can import the data from CSV files into Neo4J using the `neo4j_import.py` script file. Simply run the script file and the same folder as the matching and extraction notebooks:

```bash
python3 neo4j_import.py
```

# Return a Pandas DataFrame
query_result = agent.run_full_query("your question about MOFs in MOF-ChemUnity")
```

## What can you do with MOF-ChemUnity
MOF-ChemUnity enables improved querying performance when asking GPT-4o questions about MOFs (See image above). It also includes a wide variety of information that was not easily available before like applications and seemingly links this information to available computation labels via CSD reference codes. This enables finding MOFs similar to other MOFs as shown in [this demo](link to demo).

# Full Data Availability
For copyright reasons, the complete dataset is not hosted. Please contact the project supervisor for the full data and project collaborations.

# Results

This folder contains the results from running each of the workflows. The following data is available (either in the repository or through contacting the project supervisor). Please read the [data license](https://github.com/AI4ChemS/MOF_ChemUnity/tree/main/LICENSE_DATA) before downloading the files.

| File Name | Content Description | Availability |
| --- | --- | --- |
| MOF_names_and_CSD_codes.csv | Contains the output from the matching workflow which is the names of MOFs, co-references and CSD codes associated with the references | Available |
| demo.json | Contains a sample from MOF-ChemUnity Knowledge Graph consisting of 100 MOFs | Available (contact supervisor for full knowledge graph|

File: data/demo.json (part 1 of 41)
[
  {
    "refcode": "ACUGEL",
    "names": [
      "compound 5",
      "[Cs{H(C5H3N2O4)2}(H2O)2]\u00e2\u02c6\u017e"
    ],
    "references": [
      "10.1016/j.poly.2005.12.013"
    ],
    "experimental_properties": [
      {
        "summary": "\"After 1h of standing at room temperature a large mass of small needle-shaped colourless crystals of 5 was obtained; yield 0.135g, 29%.\"",
        "condition": "After 1 hour of standing at room temperature.",
        "name": "Synthesis Yield",
        "value": "0.135",
        "justification": "\"After 1h of standing at room temperature a large mass of small needle-shaped colourless crystals of 5 was obtained; yield 0.135g, 29%.\"",
        "reference": "10.1016/j.poly.2005.12.013",
        "units": "g"
      },
      {
        "summary": "\"Crystal system triclinic\"",
        "condition": "Not specified.",
        "name": "Crystal System",
        "value": "Triclinic",
        "justification": "\"Crystal system triclinic\"",
        "reference": "10.1016/j.poly.2005.12.013",
        "units": null
      },
      {
        "summary": "\"Space group P 1 \u00af\"",
        "condition": "Not specified.",
        "name": "Space Group",
        "value": "P 1 \u00af",
        "justification": "\"Space group P 1 \u00af\"",
        "reference": "10.1016/j.poly.2005.12.013",
        "units": null
      },
      {
        "summary": "\"V (\u00c53) 366.02(18)\"",
        "condition": "Not specified.",
        "name": "Cell Volume",
        "value": "366.02",
        "justification": "\"V (\u00c53) 366.02(18)\"",
        "reference": "10.1016/j.poly.2005.12.013",
        "units": "\u00c5\u00b3"
      }
    ],
    "computational_properties": [
      {
        "name": "Chemical Name",
        "value": "catena-((\u03bc6-Hydrogen bis(uracil-5-carboxylato))-diaqua-cesium)"
      },
      {
        "name": "Synonyms",
        "value": "[]"
      },
      {
        "name": "a",
        "value": 5.062
      },
      {
        "name": "b",
        "value": 8.085
      },
      {
        "name": "c",
        "value": 9.1
      },
      {
        "name": "alpha",
        "value": 81.43
      },
      {
        "name": "beta",
        "value": 83.75
      },
      {
        "name": "gamma",
        "value": 87.99
      },
      {
        "name": "Space group",
        "value": "P-1"
      },
      {
        "name": "Largest included sphere diameter (A)",
        "value": 1.43519
      },
      {
        "name": "Band gap (eV)",
        "value": 3.3139920000000003
      },
      {
        "name": "DOI",
        "value": "10.1016/j.poly.2005.12.013"
      },
      {
        "name": "Journal",
        "value": "Journal(Polyhedron)"
      },
      {
        "name": "Metal types",
        "value": "Cs"
      },
      {
        "name": "MOFid",
        "value": "OC(=O)c1c[nH]c(=O)[nH]c1=O.[O-]C(=O)c1c[nH]c(=O)[nH]c1=O.[OH2][Cs][OH2] MOFid-v1.ERROR,UNKNOWN.cat0;qmof-2d76250"
      },
      {
        "name": "smiles_linker",
        "value": "['OC(=O)c1c[nH]c(=O)[nH]c1=O', '[O-]C(=O)c1c[nH]c(=O)[nH]c1=O']"
      },
      {
        "name": "Molecular formula",
        "value": "C10Cs1H11N4O10"
      },
      {
        "name": "Crystal system",
        "value": "triclinic"
      }
    ],
    "descriptors": [
      {
        "name": null,
        "value": null
      }
    ],
    "applications": [
      {
        "name": null,
        "recommendation": null,
        "justification": null,
        "reference": null
      }
    ],
    "synthesis": {
      "conditions": "Not Provided",
      "linker": "U5CAH (uracil-5-carboxylic acid)",
      "solvent": "Distilled water",
      "reaction_time": "1 hour",
      "justification": "0.179g (1mmol) of U5CAH was dissolved in 20cm\u00b3 of distilled water. To this was added a solution of 0.162g (1mmol) Cs(OH)\u00b7H2O dissolved in 10cm\u00b3 distilled water. The mixture was boiled until around 15cm\u00b3 remained and the solution was transferred to a separate sealed vial. After 1h of standing at room temperature a large mass of small needle-shaped colourless crystals of 5 was obtained; yield 0.135g, 29%.",
      "procedure": "Dissolve 0.179g (1mmol) of U5CAH in 20cm\u00b3 of distilled water. Add a solution of 0.162g (1mmol) Cs(OH)\u00b7H2O dissolved in 10cm\u00b3 distilled water to the U5CAH solution. Boil the mixture until around 15cm\u00b3 remains. Transfer the solution to a separate sealed vial. Allow the solution to stand at room temperature for 1 hour to obtain a large mass of small needle-shaped colourless crystals.",
      "reference": "10.1016/j.poly.2005.12.013",
      "metal_precursor": "Cs(OH)\u00b7H2O",
      "temperature": "Room temperature"
    }
  },
  {
    "refcode": "NACYEX",
    "names": [
      "complex 3",
      "[Cd(Hdctrz)(H2O)2]n"
    ],
    "references": [
      "10.1039/c000940g"
    ],
    "experimental_properties": [
      {
        "summary": "[Cd(Hdctrz)(H2O)2]n (3) Yield 42%.",
        "condition": null,
        "name": "Synthesis Yield",
        "value": "42",
        "justification": "[Cd(Hdctrz)(H2O)2]n (3) Yield 42%.",
        "reference": "10.1039/c000940g",
        "units": "%"
      },
      {
        "summary": "Crystal system Monoclinic",
        "condition": null,
        "name": "Crystal System",
        "value": "Monoclinic",
        "justification": "Crystal system Monoclinic",
        "reference": "10.1039/c000940g",
        "units": null
      },
      {
        "summary": "Space group P21/c",
        "condition": null,
        "name": "Space Group",
        "value": "P21/c",
        "justification": "Space group P21/c",
        "reference": "10.1039/c000940g",
        "units": null
      },
      {
        "summary": "The Cd ion is octahedrally coordinated by chelating N1 and O3 of Hdctrz2-, two carboxyl O2A (A 1-x, y-1/2, -z+1/2) and O4B (B x, -y+3/2, z+1/2) atoms from another two dependent linkers and another two cis coordinated waters.",
        "condition": null,
        "name": "Coordination Geometry",
        "value": "Octahedral",
        "justification": "The Cd ion is octahedrally coordinated by chelating N1 and O3 of Hdctrz2-, two carboxyl O2A (A 1-x, y-1/2, -z+1/2) and O4B (B x, -y+3/2, z+1/2) atoms from another two dependent linkers and another two cis coordinated waters.",
        "reference": "10.1039/c000940g",
        "units": null
      },
      {
        "summary": "Compared with the one-dimensional chains of complexes 1 & 2, the ligands with coordination mode 3001 1011 (Scheme 2) link the Cd ions into 2D (4,4) network sheets (Fig. 3) in complex 3.",
        "condition": null,
        "name": "Topology",
        "value": "2D (4,4) network",
        "justification": "Compared with the one-dimensional chains of complexes 1 & 2, the ligands with coordination mode 3001 1011 (Scheme 2) link the Cd ions into 2D (4,4) network sheets (Fig. 3) in complex 3.",
        "reference": "10.1039/c000940g",
        "units": null
      },
      {
        "summary": "Formula weigh 303.51",
        "condition": null,
        "name": "Formula Weight",
        "value": "303.51",
        "justification": "Formula weigh 303.51",
        "reference": "10.1039/c000940g",
        "units": null
      },
      {
        "summary": null,
        "condition": null,
        "name": "Density",
        "value": 2.52407,
        "justification": null,
        "reference": null,
        "units": null
      }
    ],
    "computational_properties": [
      {
        "name": "Density",
        "value": 2.52407
      },
      {
        "name": "Chemical Name",
        "value": "catena-((\u03bc3-1H-1,2,4-triazole-3,5-dicarboxylato)-diaqua-cadmium(ii))"
      },
      {
        "name": "Synonyms",
        "value": "[]"
      },
      {
        "name": "a",
        "value": 7.345
      },
      {
        "name": "b",
        "value": 10.222
      },
      {
        "name": "c",
        "value": 10.635
      },
      {
        "name": "alpha",
        "value": 90.0
      },
      {
        "name": "beta",
        "value": 94.502
      },
      {
        "name": "gamma",
        "value": 90.0
      },
      {
        "name": "Space group",
        "value": "P21/c"
      },
      {
        "name": "Largest included sphere diameter (A)",
        "value": 1.82526
      },
      {
        "name": "Band gap (eV)",
        "value": 3.501916
      },
      {
        "name": "DOI",
        "value": "10.1039/c000940g"
      },
      {
        "name": "Journal",
        "value": "Journal(Dalton Transactions)"
      },
      {
        "name": "Metal types",
        "value": "Cd"
      },
      {
        "name": "MOFid",
        "value": "[O-]C(=O)[C]1N[N]C(=N1)C(=O)[O-].[OH2][Cd][OH2] MOFid-v1.ERROR.cat0;qmof-f4464ff"
      },
      {
        "name": "smiles_linker",
        "value": "['[O-]C(=O)[C]1N[N]C(=N1)C(=O)[O-]']"
      },
      {
        "name": "Molecular formula",
        "value": "C16Cd4H20N12O24"
      },
      {
        "name": "Crystal system",
        "value": "monoclinic"
      },
      {
        "name": "D_func-I-0-all",
        "value": 0.0
      },
      {
        "name": "D_func-I-1-all",
        "value": 0.0
      },
      {
        "name": "D_func-I-2-all",
        "value": 0.0
      },
      {
        "name": "D_func-I-3-all",
        "value": 0.0
      },
      {
        "name": "D_func-S-0-all",
        "value": 0.0
      },
      {
        "name": "D_func-S-1-all",
        "value": 0.0999999999999999
      },
      {
        "name": "D_func-S-2-all",
        "value": 0.0866666666666666
      },
      {
        "name": "D_func-S-3-all",
        "value": 0.0
      },
      {
        "name": "D_func-T-0-all",
        "value": 0.0
      },
      {
        "name": "D_func-T-1-all",
        "value": -0.3333333333333333
      },
      {
        "name": "D_func-T-2-all",
        "value": -0.6666666666666666
      },
      {
        "name": "D_func-T-3-all",
        "value": 0.6666666666666666
      },
      {
        "name": "D_func-Z-0-all",
        "value": 0.0
      },
      {
        "name": "D_func-Z-1-all",
        "value": 3.333333333333333
      },
      {
        "name": "D_func-Z-2-all",
        "value": 4.0
      },
      {
        "name": "D_func-Z-3-all",
        "value": 0.0
      },
      {
        "name": "D_func-alpha-0-all",
        "value": 0.0
      },
      {
        "name": "D_func-alpha-1-all",
        "value": -3.6357033333333337
      },
      {
        "name": "D_func-alpha-2-all",
        "value": -6.235703333333333
      },
      {
        "name": "D_func-alpha-3-all",
        "value": -1.2
      },
      {
        "name": "D_func-chi-0-all",
        "value": 0.0
      },
      {
        "name": "D_func-chi-1-all",
        "value": 0.9033333333333334
      },
      {
        "name": "D_func-chi-2-all",
        "value": 1.2300000000000002
      },
      {
        "name": "D_func-chi-3-all",
        "value": 0.0600000000000002
      },
      {
        "name": "D_lc-I-0-all",
        "value": 0.0
      },
      {
        "name": "D_lc-I-1-all",
        "value": 0.0
      },
      {
        "name": "D_lc-I-2-all",
        "value": 0.0
      },
      {
        "name": "D_lc-I-3-all",
        "value": 0.0
      },
      {
        "name": "D_lc-S-0-all",
        "value": 0.0
      },
      {
        "name": "D_lc-S-1-all",
        "value": -0.04
      },
      {
        "name": "D_lc-S-2-all",
        "value": -0.04
      },
      {
        "name": "D_lc-S-3-all",
        "value": 0.0849999999999999
      },
      {
        "name": "D_lc-T-0-all",
        "value": 0.0
      },
      {
        "name": "D_lc-T-1-all",
        "value": -2.0
      },
      {
        "name": "D_lc-T-2-all",
        "value": -2.25
      },
      {
        "name": "D_lc-T-3-all",
        "value": -0.5
      },
      {
        "name": "D_lc-Z-0-all",
        "value": 0.0
      },
      {
        "name": "D_lc-Z-1-all",
        "value": 2.0
      },
      {
        "name": "D_lc-Z-2-all",
        "value": 2.0
      },
      {
        "name": "D_lc-Z-3-all",
        "value": 2.0
      },
      {
        "name": "D_lc-alpha-0-all",
        "value": 0.0
      },
      {
        "name": "D_lc-alpha-1-all",
        "value": -6.45
      },
      {
        "name": "D_lc-alpha-2-all",
        "value": -6.45
      },
      {
        "name": "D_lc-alpha-3-all",
        "value": -0.3267774999999999
      },
      {
        "name": "D_lc-chi-0-all",
        "value": 0.0
      },
      {
        "name": "D_lc-chi-1-all",
        "value": 0.9125000000000002
      },
      {
        "name": "D_lc-chi-2-all",
        "value": 0.9125000000000002
      },
      {
        "name": "D_lc-chi-3-all",
        "value": 0.4099999999999999
      },
      {
        "name": "func-I-0-all",
        "value": 1.0
      },
      {
        "name": "func-I-1-all",
        "value": 2.0
      },
      {
        "name": "func-I-2-all",
        "value": 3.0
      },
      {
        "name": "func-I-3-all",
        "value": 2.6666666666666665
      },
      {
        "name": "func-S-0-all",
        "value": 0.5526333333333333
      },
      {
        "name": "func-S-1-all",
        "value": 1.0398666666666667
      },
      {
        "name": "func-S-2-all",
        "value": 1.6025
      },
      {
        "name": "func-S-3-all",
        "value": 1.4799999999999998
      },
      {
        "name": "func-T-0-all",
        "value": 4.666666666666667
      },
      {
        "name": "func-T-1-all",
        "value": 11.0
      },
      {
        "name": "func-T-2-all",
        "value": 15.333333333333334
      },
      {
        "name": "func-T-3-all",
        "value": 10.0
      },
      {
        "name": "func-Z-0-all",
        "value": 54.0
      },
      {
        "name": "func-Z-1-all",
        "value": 79.0
      },
      {
        "name": "func-Z-2-all",
        "value": 128.33333333333334
      },
      {
        "name": "func-Z-3-all",
        "value": 140.0
      },
      {
        "name": "func-alpha-0-all",
        "value": 45.870000000000005
      },
      {
        "name": "func-alpha-1-all",
        "value": 123.33420466666666
      },
      {
        "name": "func-alpha-2-all",
        "value": 188.44420466666668
      },
      {
        "name": "func-alpha-3-all",
        "value": 134.18666666666667
      },
      {
        "name": "func-chi-0-all",
        "value": 10.1056
      },
      {
        "name": "func-chi-1-all",
        "value": 16.482400000000002
      },
      {
        "name": "func-chi-2-all",
        "value": 25.59493333333333
      },
      {
        "name": "func-chi-3-all",
        "value": 26.083199999999994
      },
      {
        "name": "lc-I-0-all",
        "value": 1.0
      },
      {
        "name": "lc-I-1-all",
        "value": 1.25
      },
      {
        "name": "lc-I-2-all",
        "value": 2.5
      },
      {
        "name": "lc-I-3-all",
        "value": 2.75
      },
      {
        "name": "lc-S-0-all",
        "value": 0.5403
      },
      {
        "name": "lc-S-1-all",
        "value": 0.7103250000000001
      },
      {
        "name": "lc-S-2-all",
        "value": 1.39125
      },
      {
        "name": "lc-S-3-all",
        "value": 1.438125
      },
      {
        "name": "lc-T-0-all",
        "value": 1.75
      },
      {
        "name": "lc-T-1-all",
        "value": 5.25
      },
      {
        "name": "lc-T-2-all",
        "value": 8.5
      },
      {
        "name": "lc-T-3-all",
        "value": 5.75
      },
      {
        "name": "lc-Z-0-all",
        "value": 60.25
      },
      {
        "name": "lc-Z-1-all",
        "value": 57.0
      },
      {
        "name": "lc-Z-2-all",
        "value": 129.5
      },
      {
        "name": "lc-Z-3-all",
        "value": 141.75
      },
      {
        "name": "lc-alpha-0-all",
        "value": 34.7575
      },
      {
        "name": "lc-alpha-1-all",
        "value": 86.72749999999999
      },
      {
        "name": "lc-alpha-2-all",
        "value": 135.175
      },
      {
        "name": "lc-alpha-3-all",
        "value": 106.3881535
      },
      {
        "name": "lc-chi-0-all",
        "value": 11.1856
      },
      {
        "name": "lc-chi-1-all",
        "value": 10.454999999999998
      },
      {
        "name": "lc-chi-2-all",
        "value": 23.951
      },
      {
        "name": "lc-chi-3-all",
        "value": 27.816
      },
      {
        "name": "D_mc-I-0-all",
        "value": 0.0
      },
      {
        "name": "D_mc-I-1-all",
        "value": 0.0
      },
      {
        "name": "D_mc-I-2-all",
        "value": 0.0
      },
      {
        "name": "D_mc-I-3-all",
        "value": 0.0
      },
      {
        "name": "D_mc-S-0-all",
        "value": 0.0
      },
      {
        "name": "D_mc-S-1-all",
        "value": 4.48
      },
      {
        "name": "D_mc-S-2-all",
        "value": 7.989999999999998
      },
      {
        "name": "D_mc-S-3-all",
        "value": 5.84
      },
      {
        "name": "D_mc-T-0-all",
        "value": 0.0
      },
      {
        "name": "D_mc-T-1-all",
        "value": 21.0
      },
      {
        "name": "D_mc-T-2-all",
        "value": 35.0
      },
      {
        "name": "D_mc-T-3-all",
        "value": 29.0
      },
      {
        "name": "D_mc-Z-0-all",
        "value": 0.0
      },
      {
        "name": "D_mc-Z-1-all",
        "value": 241.0
      },
      {
        "name": "D_mc-Z-2-all",
        "value": 398.0
      },
      {
        "name": "D_mc-Z-3-all",
        "value": 328.0
      },
      {
        "name": "D_mc-chi-0-all",
        "value": 0.0
      },
      {
        "name": "D_mc-chi-1-all",
        "value": -10.1
      },
      {
        "name": "D_mc-chi-2-all",
        "value": -6.34
      },
      {
        "name": "D_mc-chi-3-all",
        "value": -10.53
      },
      {
        "name": "f-I-0-all",
        "value": 60.0
      },
      {
        "name": "f-I-1-all",
        "value": 136.0
      },
      {
        "name": "f-I-2-all",
        "value": 264.0
      },
      {
        "name": "f-I-3-all",
        "value": 416.0
      },
      {
        "name": "f-S-0-all",
        "value": 33.34640000000003
      },
      {
        "name": "f-S-1-all",
        "value": 92.95599999999996
      },
      {
        "name": "f-S-2-all",
        "value": 161.5664000000001
      },
      {
        "name": "f-S-3-all",
        "value": 210.0088000000001
      },
      {
        "name": "f-T-0-all",
        "value": 400.0
      },
      {
        "name": "f-T-1-all",
        "value": 1120.0
      },
      {
        "name": "f-T-2-all",
        "value": 1808.0
      },
      {
        "name": "f-T-3-all",
        "value": 2152.0
      },
      {
        "name": "f-Z-0-all",
        "value": 11284.0
      },
      {
        "name": "f-Z-1-all",
        "value": 20704.0
      },
      {
        "name": "f-Z-2-all",
        "value": 23056.0
      },
      {
        "name": "f-Z-3-all",
        "value": 24512.0
      },
      {
        "name": "f-chi-0-all",
        "value": 466.54279999999983
      },
      {
        "name": "f-chi-1-all",
        "value": 954.4208000000006
      },
      {
        "name": "f-chi-2-all",
        "value": 2215.0367999999994
      },
      {
        "name": "f-chi-3-all",
        "value": 3248.2552000000005
      },
      {
        "name": "mc-I-0-all",
        "value": 1.0
      },
      {
        "name": "mc-I-1-all",
        "value": 6.0
      },
      {
        "name": "mc-I-2-all",
        "value": 9.0
      },
      {
        "name": "mc-I-3-all",
        "value": 8.0
      },
      {
        "name": "mc-S-0-all",
        "value": 2.1904
      },
      {
        "name": "mc-S-1-all",
        "value": 6.5120000000000005
      },
      {
        "name": "mc-S-2-all",
        "value": 7.8884
      },
      {
        "name": "mc-S-3-all",
        "value": 8.879999999999999
      },
      {
        "name": "mc-T-0-all",
        "value": 36.0
      },
      {
        "name": "mc-T-1-all",
        "value": 90.0
      },
      {
        "name": "mc-T-2-all",
        "value": 114.0
      },
      {
        "name": "mc-T-3-all",
        "value": 114.0
      },
      {
        "name": "mc-Z-0-all",
        "value": 2304.0
      },
      {
        "name": "mc-Z-1-all",
        "value": 2256.0
      },
      {
        "name": "mc-Z-2-all",
        "value": 1632.0
      },
      {
        "name": "mc-Z-3-all",
        "value": 2688.0
      },
      {
        "name": "mc-chi-0-all",
        "value": 2.8561
      },
      {
        "name": "mc-chi-1-all",
        "value": 34.205600000000004
      },
      {
        "name": "mc-chi-2-all",
        "value": 36.4195
      },
      {
        "name": "mc-chi-3-all",
        "value": 40.6445
      },
      {
        "name": "f-lig-I-0",
        "value": 12.0
      },
      {
        "name": "f-lig-I-1",
        "value": 24.0
      },
      {
        "name": "f-lig-I-2",
        "value": 34.0
      },
      {
        "name": "f-lig-I-3",
        "value": 30.0
      },
      {
        "name": "f-lig-S-0",
        "value": 6.3276
      },
      {
        "name": "f-lig-S-1",
        "value": 13.168400000000004
      },
      {
        "name": "f-lig-S-2",
        "value": 18.119
      },
      {
        "name": "f-lig-S-3",
        "value": 15.1362
      },
      {
        "name": "f-lig-T-0",
        "value": 58.0
      },
      {
        "name": "f-lig-T-1",
        "value": 132.0
      },
      {
        "name": "f-lig-T-2",
        "value": 160.0
      },
      {
        "name": "f-lig-T-3",
        "value": 118.0
      },
      {
        "name": "f-lig-Z-0",
        "value": 548.0
      },
      {
        "name": "f-lig-Z-1",
        "value": 976.0
      },
      {
        "name": "f-lig-Z-2",
        "value": 1438.0
      },
      {
        "name": "f-lig-Z-3",
        "value": 1246.0
      },
      {
        "name": "f-lig-chi-0",
        "value": 105.9092
      },
      {
        "name": "f-lig-chi-1",
        "value": 190.0612
      },
      {
        "name": "f-lig-chi-2",
        "value": 285.1018
      },
      {
        "name": "f-lig-chi-3",
        "value": 260.1556
      },
      {
        "name": "Unitcell_volume",
        "value": 798.695
      },
      {
        "name": "POAV_A^3",
        "value": 0.0
      },
      {
        "name": "POAV_Volume_fraction",
        "value": 0.0
      },
      {
        "name": "POAV_cm^3/g",
        "value": 0.0
      },
      {
        "name": "PONAV_A^3",
        "value": 0.0
      },
      {
        "name": "PONAV_Volume_fraction",
        "value": 0.0
      },
      {
        "name": "PONAV_cm^3/g",
        "value": 0.0
      },
      {
        "name": "ASA_A^2",
        "value": 0.0
      },
      {
        "name": "ASA_m^2/cm^3",
        "value": 0.0
      },
      {
        "name": "ASA_m^2/g",
        "value": 0.0
      },
      {
        "name": "NASA_A^2",
        "value": 0.0
      },
      {
        "name": "NASA_m^2/cm^3",
        "value": 0.0
      },
      {
        "name": "NASA_m^2/g",
        "value": 0.0
      },
      {
        "name": "Largest_included_sphere",
        "value": 1.82525
      },
      {
        "name": "Largest_free_sphere",
        "value": 0.90219
      },
      {
        "name": "Largest_included_sphere_along_free_path",
        "value": 1.71718
      }
    ],
    "descriptors": [
      {
        "name": "Density",
        "value": 2.52407
      },
      {
        "name": "D_func-I-0-all",
        "value": 0.0
      },
      {
        "name": "D_func-I-1-all",
        "value": 0.0
      },
      {
        "name": "D_func-I-2-all",
        "value": 0.0
      },
      {
        "name": "D_func-I-3-all",
        "value": 0.0
      },
      {
        "name": "D_func-S-0-all",
        "value": 0.0
      },
      {
        "name": "D_func-S-1-all",
        "value": 0.0999999999999999
      },
      {
        "name": "D_func-S-2-all",
        "value": 0.0866666666666666
      },
      {
        "name": "D_func-S-3-all",
        "value": 0.0
      },
      {
        "name": "D_func-T-0-all",
        "value": 0.0
      },
      {
        "name": "D_func-T-1-all",
        "value": -0.3333333333333333
      },
      {
        "name": "D_func-T-2-all",
        "value": -0.6666666666666666
      },
      {
        "name": "D_func-T-3-all",
        "value": 0.6666666666666666
      },
      {
        "name": "D_func-Z-0-all",
        "value": 0.0
      },
      {
        "name": "D_func-Z-1-all",
        "value": 3.333333333333333
      },
      {
        "name": "D_func-Z-2-all",
        "value": 4.0
      },
      {
        "name": "D_func-Z-3-all",
        "value": 0.0
      },
      {
        "name": "D_func-alpha-0-all",
        "value": 0.0
      },
      {
        "name": "D_func-alpha-1-all",
        "value": -3.6357033333333337
      },
      {
        "name": "D_func-alpha-2-all",
        "value": -6.235703333333333
      },
      {
        "name": "D_func-alpha-3-all",
        "value": -1.2
      },
      {
        "name": "D_func-chi-0-all",
        "value": 0.0
      },
      {
        "name": "D_func-chi-1-all",
        "value": 0.9033333333333334
      },
      {
        "name": "D_func-chi-2-all",
        "value": 1.2300000000000002
      },
      {
        "name": "D_func-chi-3-all",
        "value": 0.0600000000000002
      },
      {
        "name": "D_lc-I-0-all",
        "value": 0.0
      },
      {
        "name": "D_lc-I-1-all",
        "value": 0.0
      },
      {
        "name": "D_lc-I-2-all",
        "value": 0.0
      },
      {
        "name": "D_lc-I-3-all",
        "value": 0.0
      },
      {
        "name": "D_lc-S-0-all",
        "value": 0.0
      },
      {
        "name": "D_lc-S-1-all",
        "value": -0.04
      },
      {
        "name": "D_lc-S-2-all",
        "value": -0.04
      },
      {
        "name": "D_lc-S-3-all",
        "value": 0.0849999999999999
      },
      {
        "name": "D_lc-T-0-all",
        "value": 0.0
      },
      {
        "name": "D_lc-T-1-all",
        "value": -2.0
      },
      {
        "name": "D_lc-T-2-all",
        "value": -2.25
      },
      {
        "name": "D_lc-T-3-all",
        "value": -0.5
      },
      {
        "name": "D_lc-Z-0-all",
        "value": 0.0
      },
      {
        "name": "D_lc-Z-1-all",
        "value": 2.0
      },
      {
        "name": "D_lc-Z-2-all",
        "value": 2.0
      },
      {
        "name": "D_lc-Z-3-all",
        "value": 2.0
      },
      {
        "name": "D_lc-alpha-0-all",
        "value": 0.0
      },
      {
        "name": "D_lc-alpha-1-all",
        "value": -6.45
      },
      {
        "name": "D_lc-alpha-2-all",
        "value": -6.45
      },
      {
        "name": "D_lc-alpha-3-all",
        "value": -0.3267774999999999
      },
      {
        "name": "D_lc-chi-0-all",
        "value": 0.0
      },
      {
        "name": "D_lc-chi-1-all",
        "value": 0.9125000000000002
      },
      {
        "name": "D_lc-chi-2-all",
        "value": 0.9125000000000002
      },
      {
        "name": "D_lc-chi-3-all",
        "value": 0.4099999999999999
      },
      {
        "name": "func-I-0-all",
        "value": 1.0
      },
      {
        "name": "func-I-1-all",
        "value": 2.0
      },
      {
        "name": "func-I-2-all",
        "value": 3.0
      },
      {
        "name": "func-I-3-all",
        "value": 2.6666666666666665
      },
      {
        "name": "func-S-0-all",
        "value": 0.5526333333333333
      },
      {
        "name": "func-S-1-all",
        "value": 1.0398666666666667
      },
      {
        "name": "func-S-2-all",
        "value": 1.6025
      },
      {
        "name": "func-S-3-all",
        "value": 1.4799999999999998
      },
      {
        "name": "func-T-0-all",
        "value": 4.666666666666667
      },
      {
        "name": "func-T-1-all",
        "value": 11.0
      },
      {
        "name": "func-T-2-all",
        "value": 15.333333333333334
      },
      {
        "name": "func-T-3-all",
        "value": 10.0
      },
      {
        "name": "func-Z-0-all",
        "value": 54.0
      },
      {
        "name": "func-Z-1-all",
        "value": 79.0
      },
      {
        "name": "func-Z-2-all",
        "value": 128.33333333333334
      },
      {
        "name": "func-Z-3-all",
        "value": 140.0
      },
      {
        "name": "func-alpha-0-all",
        "value": 45.870000000000005
      },
      {
        "name": "func-alpha-1-all",
        "value": 123.33420466666666
      },
      {
        "name": "func-alpha-2-all",
        "value": 188.44420466666668
      },
      {
        "name": "func-alpha-3-all",
        "value": 134.18666666666667
      },
      {
        "name": "func-chi-0-all",
        "value": 10.1056
      },
      {
        "name": "func-chi-1-all",
        "value": 16.482400000000002
      },
      {
        "name": "func-chi-2-all",
        "value": 25.59493333333333
      },
      {
        "name": "func-chi-3-all",
        "value": 26.083199999999994
      },
      {
        "name": "lc-I-0-all",
        "value": 1.0
      },
      {
        "name": "lc-I-1-all",
        "value": 1.25
      },
      {
        "name": "lc-I-2-all",
        "value": 2.5
      },
      {
        "name": "lc-I-3-all",
        "value": 2.75
      },
      {
        "name": "lc-S-0-all",
        "value": 0.5403
      },
      {
        "name": "lc-S-1-all",
        "value": 0.7103250000000001
      },
      {
        "name": "lc-S-2-all",
        "value": 1.39125
      },
      {
        "name": "lc-S-3-all",
        "value": 1.438125
      },
      {
        "name": "lc-T-0-all",
        "value": 1.75
      },
      {
        "name": "lc-T-1-all",
        "value": 5.25
      },
      {
        "name": "lc-T-2-all",
        "value": 8.5
      },
      {
        "name": "lc-T-3-all",
        "value": 5.75
      },
      {
        "name": "lc-Z-0-all",
        "value": 60.25
      },
      {
        "name": "lc-Z-1-all",
        "value": 57.0
      },
      {
        "name": "lc-Z-2-all",
        "value": 129.5
      },
      {
        "name": "lc-Z-3-all",
        "value": 141.75
      },
      {
        "name": "lc-alpha-0-all",
        "value": 34.7575
      },
      {
        "name": "lc-alpha-1-all",
        "value": 86.72749999999999
      },
      {
        "name": "lc-alpha-2-all",
        "value": 135.175
      },
      {
        "name": "lc-alpha-3-all",
        "value": 106.3881535
      },
      {
        "name": "lc-chi-0-all",
        "value": 11.1856
      },
      {
        "name": "lc-chi-1-all",
        "value": 10.454999999999998
      },
      {
        "name": "lc-chi-2-all",
        "value": 23.951
      },
      {
        "name": "lc-chi-3-all",
        "value": 27.816
      },
      {
        "name": "D_mc-I-0-all",
        "value": 0.0
      },
      {
        "name": "D_mc-I-1-all",
        "value": 0.0
      },
      {
        "name": "D_mc-I-2-all",
        "value": 0.0
      },
      {
        "name": "D_mc-I-3-all",
        "value": 0.0
      },
      {
        "name": "D_mc-S-0-all",
        "value": 0.0
      },
      {
        "name": "D_mc-S-1-all",
        "value": 4.48
      },
      {
        "name": "D_mc-S-2-all",
        "value": 7.989999999999998
      },
      {
        "name": "D_mc-S-3-all",
        "value": 5.84
      },
      {
        "name": "D_mc-T-0-all",
        "value": 0.0
      },
      {
        "name": "D_mc-T-1-all",
        "value": 21.0
      },
      {
        "name": "D_mc-T-2-all",
        "value": 35.0
      },
      {
        "name": "D_mc-T-3-all",
        "value": 29.0
      },
      {
        "name": "D_mc-Z-0-all",
        "value": 0.0
      },
      {
        "name": "D_mc-Z-1-all",
        "value": 241.0
      },
      {
        "name": "D_mc-Z-2-all",
        "value": 398.0
      },
      {
        "name": "D_mc-Z-3-all",
        "value": 328.0
      },
      {
        "name": "D_mc-chi-0-all",
        "value": 0.0
      },
      {
        "name": "D_mc-chi-1-all",
        "value": -10.1
      },
      {
        "name": "D_mc-chi-2-all",
        "value": -6.34
      },
      {
        "name": "D_mc-chi-3-all",
        "value": -10.53
      },
      {
        "name": "f-I-0-all",
        "value": 60.0
      },
      {
        "name": "f-I-1-all",
        "value": 136.0
      },
      {
        "name": "f-I-2-all",
        "value": 264.0
      },
      {
        "name": "f-I-3-all",
        "value": 416.0
      },
      {
        "name": "f-S-0-all",
        "value": 33.34640000000003
      },
      {
        "name": "f-S-1-all",
        "value": 92.95599999999996
      },
      {
        "name": "f-S-2-all",
        "value": 161.5664000000001
      },
      {
        "name": "f-S-3-all",
        "value": 210.0088000000001
      },
      {
        "name": "f-T-0-all",
        "value": 400.0
      },
      {
        "name": "f-T-1-all",
        "value": 1120.0
      },
      {
        "name": "f-T-2-all",
        "value": 1808.0
      },
      {
        "name": "f-T-3-all",
        "value": 2152.0
      },
      {
        "name": "f-Z-0-all",
        "value": 11284.0
      },
      {
        "name": "f-Z-1-all",
        "value": 20704.0
      },
      {
        "name": "f-Z-2-all",
        "value": 23056.0
      },
      {
        "name": "f-Z-3-all",
        "value": 24512.0
      },
      {
        "name": "f-chi-0-all",
        "value": 466.54279999999983
      },
      {
        "name": "f-chi-1-all",
        "value": 954.4208000000006
      },
      {
        "name": "f-chi-2-all",
        "value": 2215.0367999999994
      },
      {
        "name": "f-chi-3-all",
        "value": 3248.2552000000005
      },
      {
        "name": "mc-I-0-all",
        "value": 1.0
      },
      {
        "name": "mc-I-1-all",
        "value": 6.0
      },
      {
        "name": "mc-I-2-all",
        "value": 9.0
      },
      {
        "name": "mc-I-3-all",
        "value": 8.0
      },
      {
        "name": "mc-S-0-all",
        "value": 2.1904
      },
      {
        "name": "mc-S-1-all",
        "value": 6.5120000000000005
      },
      {
        "name": "mc-S-2-all",
        "value": 7.8884
      },
      {
        "name": "mc-S-3-all",
        "value": 8.879999999999999
      },
      {
        "name": "mc-T-0-all",
        "value": 36.0
      },
      {
        "name": "mc-T-1-all",
        "value": 90.0
      },
      {
        "name": "mc-T-2-all",
        "value": 114.0
      },
      {
        "name": "mc-T-3-all",
        "value": 114.0
      },
      {
        "name": "mc-Z-0-all",
        "value": 2304.0
      },
      {
        "name": "mc-Z-1-all",
        "value": 2256.0
      },
      {
        "name": "mc-Z-2-all",
        "value": 1632.0
      },
      {
        "name": "mc-Z-3-all",
        "value": 2688.0
      },
      {
        "name": "mc-chi-0-all",
        "value": 2.8561
      },
      {
        "name": "mc-chi-1-all",
        "value": 34.205600000000004
      },
      {
        "name": "mc-chi-2-all",
        "value": 36.4195
      },
      {
        "name": "mc-chi-3-all",
        "value": 40.6445
      },
      {
        "name": "f-lig-I-0",
        "value": 12.0
      },
      {
        "name": "f-lig-I-1",
        "value": 24.0
      },
      {
        "name": "f-lig-I-2",
        "value": 34.0
      },
      {
        "name": "f-lig-I-3",
        "value": 30.0
      },
      {
        "name": "f-lig-S-0",
        "value": 6.3276
      },
      {
        "name": "f-lig-S-1",
        "value": 13.168400000000004
      },
      {
        "name": "f-lig-S-2",
        "value": 18.119
      },
      {
        "name": "f-lig-S-3",
        "value": 15.1362
      },
      {
        "name": "f-lig-T-0",
        "value": 58.0
      },
      {
        "name": "f-lig-T-1",
        "value": 132.0
      },
      {
        "name": "f-lig-T-2",
        "value": 160.0
      },
      {
        "name": "f-lig-T-3",
        "value": 118.0
      },
      {
        "name": "f-lig-Z-0",
        "value": 548.0
      },
      {
        "name": "f-lig-Z-1",
        "value": 976.0
      },
      {
        "name": "f-lig-Z-2",
        "value": 1438.0
      },
      {
        "name": "f-lig-Z-3",
        "value": 1246.0
      },
      {
        "name": "f-lig-chi-0",
        "value": 105.9092
      },
      {
        "name": "f-lig-chi-1",
        "value": 190.0612
      },
      {
        "name": "f-lig-chi-2",
        "value": 285.1018
      },
      {
        "name": "f-lig-chi-3",
        "value": 260.1556
      },
      {
        "name": "Unitcell_volume",
        "value": 798.695
      },
      {
        "name": "POAV_A^3",
        "value": 0.0
      },
      {
        "name": "POAV_Volume_fraction",
        "value": 0.0
      },
      {
        "name": "POAV_cm^3/g",
        "value": 0.0
      },
      {
        "name": "PONAV_A^3",
        "value": 0.0
      },
      {
        "name": "PONAV_Volume_fraction",
        "value": 0.0
      },
      {
        "name": "PONAV_cm^3/g",
        "value": 0.0
      },
      {
        "name": "ASA_A^2",
        "value": 0.0
      },
      {
        "name": "ASA_m^2/cm^3",
        "value": 0.0
      },
      {
        "name": "ASA_m^2/g",
        "value": 0.0
      },
      {
        "name": "NASA_A^2",
        "value": 0.0
      },
      {
        "name": "NASA_m^2/cm^3",
        "value": 0.0
      },
      {
        "name": "NASA_m^2/g",
        "value": 0.0
      },
      {
        "name": "Largest_included_sphere",
        "value": 1.82525
      },
      {
        "name": "Largest_free_sphere",
        "value": 0.90219
      },
      {
        "name": "Largest_included_sphere_along_free_path",
        "value": 1.71718
      }
    ],
    "applications": [
      {
        "name": null,
        "recommendation": null,
        "justification": null,
        "reference": null
      }
    ],
    "synthesis": {
      "conditions": "Not Provided",
      "linker": "H3dctrz (1-H-1,2,4-triazole-3,5-dicarboxylic acid)",
      "solvent": "Aqueous solution",
      "reaction_time": "2 hours",
      "justification": "Complexes 1\u20133 with coordination modes 3110 2001, 2001 1001 and 3001 1011 were prepared at RT by following self-assembly procedures: NaOH (1.0 mmol) in 5 mL of aqueous solution was added dropwise to a flask containing H3dctrz (1.0 mmol) in 10 mL of aqueous solution with constant stirring. Half an hour later, (3) CdCl2\u00b72H2O (1.0 mmol) were dropwise added to the above solution with stirring for 2 h, respectively. The filtrate was allowed to stand at RT for the solvent to evaporate slowly over four weeks, which led to the growth of X-ray quality colorless 1 and 3 as well as red 2 crystals, respectively.",
      "procedure": "NaOH (1.0 mmol) in 5 mL of aqueous solution was added dropwise to a flask containing H3dctrz (1.0 mmol) in 10 mL of aqueous solution with constant stirring. Half an hour later, CdCl2\u00b72H2O (1.0 mmol) was dropwise added to the above solution with stirring for 2 hours. The filtrate was allowed to stand at room temperature for the solvent to evaporate slowly over four weeks, which led to the growth of X-ray quality colorless crystals.",
      "reference": "10.1039/c000940g",
      "metal_precursor": "CdCl2\u00b72H2O",
      "temperature": "Room Temperature (RT)"
    }
  },
  {
    "refcode": "HIQPII",
    "names": [
      "[Zn(Me4BPZ)]",
      "Species 1"
    ],
    "references": [
      "10.1021/cg400495w"
    ],
    "experimental_properties": [
      {
        "summary": "\"[Zn(Me4BPZ)],1, and [Co(Me4BPZ)],2, are isostructural to [M(BPZ)]and M(BDP): although maintaining the same topology, due to the presence of the methyl groups on the ligand they crystallize in the tetragonal space group P4\u03052c, possessing lower symmetry than that of [M(BPZ)] and [Zn(BDP)], P42/mmc.\"",
        "condition": null,
