Repository: AI4ChemS/MOF_ChemUnity

# MOF-ChemUnity 
Knowledge graph database containing computational and experimental information for more than 15,000 metal-organic frameworks developed using large language models. For more details, please refer to our [paper](https://doi.org/10.1021/jacs.5c11789)

## Prerequisites
MOF-ChemUnity uses Neo4J as the graph database engine. Installation instructions can be found [here](https://neo4j.com/). If interested in using python, please install the Neo4J python driver using

```bash
pip install neo4j
```

Once you have activate the virtual environment, you can install MOF-ChemUnity agents using the following commands.

First, clone the github repository to a local folder
```bash
git clone https://github.com/AI4ChemS/MOF_ChemUnity.git
cd MOF_ChemUnity
```

Then, you need to upgrade the build tools and build the package wheel (whl)
```bash
python -m pip install --upgrade pip setuptools wheel build

python -m build 
```

finally, the package can be installed using the following command

```bash
pip install dist/*.whl 
```

alternatively, you can specify which wheel file you want to be installed.

```bash
pip install dist/your_mof_chemunity_wheel_file_name.whl
```

Whenever you intend to use the classes and functions in this package, ensure that you have your virtual environment in which you have installed this package activated!

# Usage
Most users who are interested in querying the knowledge graph can simply import MOF-ChemUnity to their local Neo4J engine then use the `QueryAgent`. In this repository, you can find sample data in this [folder](https://github.com/AI4ChemS/MOF_ChemUnity/tree/main/src/Examples/KG_Data/) as CSV files. Additionally, you can use [`neo4j_import.py`](https://github.com/AI4ChemS/MOF_ChemUnity/tree/main/src/KnowledgeGraph/neo4j_import.py) to help import MOF-ChemUnity to your local instance of Neo4J.

You need to have the following CSV files **(Note - all files contain CSD reference code and DOI corresponding to the reference paper for each row)**:
| CSV File Name | Description |
| :-------------: | ----------- |
| matching.csv | Contains the MOF name associated with each CSD reference code from a given paper (DOI) |
| filtered_experimental_properties.csv | Contains the properties extracted from literature |
| computational_properties.csv | Contains computational labels and properties from CSD, CoRE MOF 2019 and QMOF |
| filtered_applications.csv | Contains the applications for associated with each CSD reference code extracted from literature |
| synthesis.csv | Contains the synthesis protocols for each MOF extracted from a given paper |
| water_stability.csv | Contains the water stability for MOFs extracted from literature |
| descriptors.csv | Computed geometric descriptors and revised autocorrelations (RACs) |
| all_props.csv | Pre-filter and pre-standardization result for properties extraction |
| applications.csv | Pre-filter and pre-standardization result for application extraction |

In your script, you can first set the environment variables to access Neo4J:

```python
import os

os.environ["NEO4J_URI"] = "your neo4j uri"
os.environ["NEO4J_USER"] = "your neo4j user name (should have read/write access)"
os.environ["NEO4J_PASSWORD"] = "your neo4j password"
```

Then you can import the data from CSV files into Neo4J using the `neo4j_import.py` script file. Simply run the script file and the same folder as the matching and extraction notebooks:

```bash
python3 neo4j_import.py
```

Once this is done, you should not run the previous steps again unless you have new data from new CSV files that you want to add to the knowledge graph.
At this point, you have a sample of MOF-ChemUnity available for you to use.

## Quick note on using this repository
The basic class used in this work is `BaseAgent` from which other agents may inherit specific functions. Each operation uses a specific agent and you will find an agent that performs any of the tasks presented in the work. `Base Agent` also allows more advanced users to create their own agents that perform customized tasks such as extracting other information from literature. More on that later.

# Return a Pandas DataFrame
query_result = agent.run_full_query("your question about MOFs in MOF-ChemUnity")
```

## What can you do with MOF-ChemUnity
MOF-ChemUnity enables improved querying performance when asking GPT-4o questions about MOFs (See image above). It also includes a wide variety of information that was not easily available before like applications and seemingly links this information to available computation labels via CSD reference codes. This enables finding MOFs similar to other MOFs as shown in [this demo](link to demo).

# Full Data Availability
For copyright reasons, the complete dataset is not hosted. Please contact the project supervisor for the full data and project collaborations.

File: src/Examples/KG_Data/filtered_experimental_properties.csv
,MOF Name,Ref Code,Property,Value,Units,Condition,Summary,Reference,Original Property Name
0,[HN(CH2CH2)3NH]3[Fe8(HPO4)12(PO4)2(H2O)6]<|>compound 1,NAVCAO,Crystal System,trigonal,N/A,N/A,"The compound crystallizes in the trigonal space group P3¯c1 (no. 165) with a = 13.5274(5), c = 19.2645(6) Å, U = 3052.9(3) Å3 and Z = 2.",10.1039/a700472i,Crystal System
1,[HN(CH2CH2)3NH]3[Fe8(HPO4)12(PO4)2(H2O)6]<|>compound 1,NAVCAO,Space Group,P3¯c1,N/A,N/A,"The compound crystallizes in the trigonal space group P3¯c1 (no. 165) with a = 13.5274(5), c = 19.2645(6) Å, U = 3052.9(3) Å3 and Z = 2.",10.1039/a700472i,Space Group
3,[HN(CH2CH2)3NH]3[Fe8(HPO4)12(PO4)2(H2O)6]<|>compound 1,NAVCAO,Cell Volume,3052.9(3),Å3,N/A,"The compound crystallizes in the trigonal space group P3¯c1 (no. 165) with a = 13.5274(5), c = 19.2645(6) Å, U = 3052.9(3) Å3 and Z = 2.",10.1039/a700472i,Unit Cell Volume
4,[HN(CH2CH2)3NH]3[Fe8(HPO4)12(PO4)2(H2O)6]<|>compound 1,NAVCAO,Density,2.436,g cm−3,N/A,Dc/g cm23 2.436,10.1039/a700472i,Density
5,[HN(CH2CH2)3NH]3[Fe8(HPO4)12(PO4)2(H2O)6]<|>compound 1,NAVCAO,Formula Weight,2239.15,N/A,N/A,Formula C18Fe8H66N6O62P14 Atom x y z M 2239.15,10.1039/a700472i,Formula Weight
6,[HN(CH2CH2)3NH]3[Fe8(HPO4)12(PO4)2(H2O)6]<|>compound 1,NAVCAO,Thermal Stability,27.7,%,Between room temperature and 800 °C,"The observed total weight loss of 27.7% between room temperature and 800 8C agrees well with that calculated for the loss of 15 H2O and 3 DABCO molecules (27.1%), as indicated from equation (1).",10.1039/a700472i,Thermal Stability
11,[HN(CH2CH2)3NH]3[Fe8(HPO4)12(PO4)2(H2O)6]<|>compound 1,NAVCAO,Synthesis Yield,70,%,Based on iron,The yield was 70% based on iron.,10.1039/a700472i,Yield
12,[Ag(CM-TTF)(CF3SO3)]<|>complex 2,FEKDAA,Chemical Formula,C15H14AgF3N2O3S9,N/A,N/A,Molecular formula C18H22ClCuN2O5S8 C15H14AgF3N2O3S9 C14H14Cl2CuN2S8,10.1039/a804945i,Molecular Formula
13,[Ag(CM-TTF)(CF3SO3)]<|>complex 2,FEKDAA,Crystal System,Triclinic,N/A,N/A,Crystal system Monoclinic Triclinic Triclinic,10.1039/a804945i,Crystal System
14,[Ag(CM-TTF)(CF3SO3)]<|>complex 2,FEKDAA,Space Group,P1,N/A,N/A,Space group P21/c P1 P1¯,10.1039/a804945i,Space Group
21,[Ag(CM-TTF)(CF3SO3)]<|>complex 2,FEKDAA,Cell Volume,644.8,Å³,N/A,U/Å3 2849(1) 644.8(4) 1296(1),10.1039/a804945i,Unit Cell Volume
22,[Ag(CM-TTF)(CF3SO3)]<|>complex 2,FEKDAA,Density,1.864,g cm⁻³,N/A,Dc/g cm23 1.636 1.864 1.540,10.1039/a804945i,Density
25,[Ag(CM-TTF)(CF3SO3)]<|>complex 2,FEKDAA,Light Absorption Coefficient,15.52,cm⁻¹,N/A,µ(Mo-Kα)/cm21 14.79 15.52 16.96,10.1039/a804945i,Absorption Coefficient
41,C9H12CaO10<|>calcium trimesate synthesized by one-pot self-assembly reaction,OWZEW01,Chemical Formula,C9H12CaO10,N/A,Synthesized by one-pot self-assembly reaction,The molecular formula of the calcium trimesate synthesized by one-pot self-assembly reaction is found as C9H12CaO10.,10.1016/j.molstruc.2017.11.128,Molecular Formula
42,C9H12CaO10<|>calcium trimesate synthesized by one-pot self-assembly reaction,OWZEW01,Formula Weight,320.27,g/mol,Synthesized by one-pot self-assembly reaction,The molecular weight is 320.27 g/mol.,10.1016/j.molstruc.2017.11.128,Molecular Weight
44,C9H12CaO10<|>calcium trimesate synthesized by one-pot self-assembly reaction,OWZEW01,Coordination Geometry,"Three oxygen atoms from trimesic acid ligands, four oxygen atoms from water molecules",N/A,Synthesized by one-pot self-assembly reaction,The Ca1 atom is coordinated to three oxygen atoms coming from three different trimesic acid ligands and four oxygen atoms coming from the water molecule.,10.1016/j.molstruc.2017.11.128,Coordination Geometry
46,C9H12CaO10<|>calcium trimesate synthesized by one-pot self-assembly reaction,OWZEW01,Crystal System,Monoclinic,N/A,Synthesized by one-pot self-assembly reaction,Crystal system | Monoclinic,10.1016/j.molstruc.2017.11.128,Crystal System
47,C9H12CaO10<|>calcium trimesate synthesized by one-pot self-assembly reaction,OWZEW01,Space Group,P21/c,N/A,Synthesized by one-pot self-assembly reaction,Space group | P21/c,10.1016/j.molstruc.2017.11.128,Space Group
48,C9H12CaO10<|>calcium trimesate synthesized by one-pot self-assembly reaction,OWZEW01,BET Surface Area,1.36,m2/g,Synthesized by one-pot self-assembly reaction,The BET surface area of calcium trimesate synthesized by the one-pot self-assembly reaction is 1.36 m2/g.,10.1016/j.molstruc.2017.11.128,BET Surface Area
49,C9H12CaO10<|>calcium trimesate synthesized by one-pot self-assembly reaction,OWZEW01,H2 Uptake,0.066,%,"Synthesized by one-pot self-assembly reaction, measured at 77 K and 1 bar pressure",Experimental hydrogen storage capacity of calcium trimesate was found to be 0.066% in one-pot self-assembly reaction.,10.1016/j.molstruc.2017.11.128,Hydrogen Storage Capacity
50,C9H12CaO10<|>calcium trimesate synthesized by one-pot self-assembly reaction,OWZEW01,Thermal Stability,53.55,%,"Synthesized by one-pot self-assembly reaction, measured at 800 °C",The total mass loss in calcium trimesate synthesized by the one-pot self-assembly reaction was 53.55% while the total mass loss in the ion exchange method was 52.97% at 800 °C.,10.1016/j.molstruc.2017.11.128,Thermal Stability
51,C23.5H28.5EuN2.5O10.5<|>complex 2,CIJBEF,Chemical Formula,C23.5H28.5EuN2.5O10.5,None,Not specified,empirical formula C23.5H28.5EuN2.5O10.5,10.1021/acs.analchem.8b00494,Empirical Formula
52,C23.5H28.5EuN2.5O10.5<|>complex 2,CIJBEF,Formula Weight,665.95,None,Not specified,formula weight 665.95,10.1021/acs.analchem.8b00494,Formula Weight
53,C23.5H28.5EuN2.5O10.5<|>complex 2,CIJBEF,Crystal System,Monoclinic,None,Not specified,crystal system monoclinic,10.1021/acs.analchem.8b00494,Crystal System
54,C23.5H28.5EuN2.5O10.5<|>complex 2,CIJBEF,Space Group,C2/c,None,Not specified,space group C2/c,10.1021/acs.analchem.8b00494,Space Group
55,C23.5H28.5EuN2.5O10.5<|>complex 2,CIJBEF,Cell Volume,5401,Å3,Not specified,volume (Å3) 5401 (2),10.1021/acs.analchem.8b00494,Unit Cell Volume
56,C23.5H28.5EuN2.5O10.5<|>complex 2,CIJBEF,Density,1.504,g cm–3,Not specified,D c (g cm–3) 1.504,10.1021/acs.analchem.8b00494,Density
60,C23.5H28.5EuN2.5O10.5<|>complex 2,CIJBEF,Light Absorption Coefficient,2.370,mm–1,Not specified,μ (mm–1) 2.370,10.1021/acs.analchem.8b00494,Absorption Coefficient
69,C23.5H28.5TbN2.5O10.5<|>complex 3,CIJBIJ,Chemical Formula,C23.5H28.5TbN2.5O10.5,None,Not specified,empirical formula C23.5H28.5TbN2.5O10.5,10.1021/acs.analchem.8b00494,Empirical Formula
70,C23.5H28.5TbN2.5O10.5<|>complex 3,CIJBIJ,Formula Weight,672.91,None,Not specified,formula weight 672.91,10.1021/acs.analchem.8b00494,Formula Weight
71,C23.5H28.5TbN2.5O10.5<|>complex 3,CIJBIJ,Crystal System,Monoclinic,None,Not specified,crystal system monoclinic,10.1021/acs.analchem.8b00494,Crystal System
72,C23.5H28.5TbN2.5O10.5<|>complex 3,CIJBIJ,Space Group,C2/c,None,Not specified,space group C2/c,10.1021/acs.analchem.8b00494,Space Group
78,C23.5H28.5TbN2.5O10.5<|>complex 3,CIJBIJ,Density,1.475,g cm–3,Not specified,D c (g cm–3) 1.475,10.1021/acs.analchem.8b00494,Density
82,C23.5H28.5TbN2.5O10.5<|>complex 3,CIJBIJ,Light Absorption Coefficient,2.585,mm–1,Not specified,μ (mm–1) 2.585,10.1021/acs.analchem.8b00494,Absorption Coefficient
