Repository: AI4ChemS/MOF_ChemUnity

# MOF-ChemUnity 
Knowledge graph database containing computational and experimental information for more than 15,000 metal-organic frameworks developed using large language models. For more details, please refer to our [paper](https://doi.org/10.1021/jacs.5c11789)

# Return a Pandas DataFrame
query_result = agent.run_full_query("your question about MOFs in MOF-ChemUnity")
```

## What can you do with MOF-ChemUnity
MOF-ChemUnity enables improved querying performance when asking GPT-4o questions about MOFs (See image above). It also includes a wide variety of information that was not easily available before like applications and seemingly links this information to available computation labels

File: eunomia_edit4.csv (part 3 of 4)
,MOF Name,Ref Code,Property,Value,Units,Condition,Summary,Reference
213,MIL-100(Fe),HELLOW,Water Stability,Stable,Not applicable,,"1. ""The water physisorption properties and the water stability of the metal-organic frameworks HKUST-1 (=(Cu3(BTC)2) (BTC = benzene-1,3,5-tricarboxylate)), ZIF-8, MIL-101, MIL-100(Fe) and DUT-4 (=Al(OH)(NDC)) (NDC = naphthalene-2,6-dicarboxylate) were studied.""
2. ""The steep adsorption steps at p/p0 = 0.3 and p/p0 = 0.4 indicate the filling of the mesoporous cages.""
3. ""XRD patterns did not change after the material was immersed in water and heated to 323 K for 24 h (Fig. S7).""",10.1016/j.micromeso.2008.11.020
214,DUT-4,HELLOW,Water Stability,Unstable,N/A,,"DUT-4 also showed a type-I nitrogen physisorption isotherm (Fig. S1). Unlike HKUST-1, the water adsorption characteristics are completely different (Fig. 2). Despite its microporous structure adsorption occurs not until p/p0 = 0.4 revealing the hydrophobic character of the pores. As all aluminium ions are coordinated to oxygen atoms, there are no free coordination sites available. Additionally, the character of the non-polar, aromatic naphthalene linkers connecting the alumina-oxygen chains is highly hydrophobic. In the higher pressure region, additional adsorption occurs which is the result of condensation of water in the pores. Surprisingly, the experiment shows the opposite behavior of hysteresis. The desorption branch falls below the adsorption branch. We assume that this is due to partial decomposition of the framework during adsorption in the higher pressure region resulting in a higher water uptake. This water is then desorbed from a new solid phase with different water-surface interaction of lower binding strength leading to the steep decline of the desorption isotherm. A second measurement of the water sorption isotherms on the same sample confirmed this assumption as it revealed a similar shape of the isotherm, but the isotherms can not be superimposed. To analyze the water stability, the material was heated in water at 323 K for 24 h. The XRD powder pattern (Fig. S3) confirmed the partial decomposition of DUT-4, since the reflections are partly shifted and the amorphous background increased. Apparently, the material is stable at ambient atmosphere but direct contact with water leads to gradual decomposition.",10.1016/j.micromeso.2008.11.020
215,MOF-801-P,HELLOW,Water Stability,Stable,N/A,,"1. ""MOF-801-P and MOF-841 are the highest performers based on the three criteria stated above; they are water stable, do not lose capacity after five adsorption/desorption cycles, and are easily regenerated at room temperature.""
2. ""MOF-801-P takes up 22.5 wt % of water at P/P0 = 0.1. These uptakes are steep and nearly constant after five consecutive cycles where the materials are easily regenerated with a low energy cost.""
3. ""Finally, we find that MOF-801-P, MOF-802, MOF-841, UiO-66, CAU-10, and MCM-41 exhibit the best and closest to the ideal cycling performance. These materials show robust cycling performance as indicated by the similarity of water uptake in all five cycles.""",10.1021/ja500330a
216,MOF-802 ,HELLOW,Water Stability,Stable,N/A,,"Finally, we find that MOF-801-P, MOF-802, MOF-841, UiO- 66, CAU-10, and MCM-41 exhibit the best and closest to the ideal cycling performance. These materials show robust cycling performance as indicated by the similarity of water uptake in all five cycles (Figure 7). Since these materials are stable under humid conditions and have no strong binding sites (e.g., open metal sites) for water to bind, it is expected their working capacity (deliverable amount of water) not to be strongly influenced by the regeneration conditions.",10.1021/ja500330a
217,MOF-804,HELLOW,Water Stability,Not provided,N/A,,"The document does not provide specific information about the water stability of MOF-804. There is no mention of its behavior in water or aqueous solutions, nor any details about its crystallinity or structural integrity after exposure to moisture or steam. The document does mention that MOF-804 shows a type I isotherm profile, but this alone does not provide enough information to determine its water stability according to the given rules.",10.1021/ja500330a
218,MOF-805 ,HELLOW,Water Stability,Unstable,N/A,,"The cycle performance results show that, for MOF-805, MOF-806, MOF-808, and Basolite A100, A300, and C300, the uptake constantly drops in every cycle. The surface area of these MOFs was redetermined after the water cycle tests, showing a significant decrease. This observation suggests that the loss of water uptake capacity is related to the loss of porosity.",10.1021/ja500330a
219,MOF-806 ,HELLOW,Water Stability,Not provided,N/A,,"The document does not provide specific information regarding the water stability of MOF-806. There is no mention of its behavior in water or aqueous solutions, nor any details on its crystallinity or structural integrity after exposure to moisture or steam. The document does not discuss the water adsorption isotherm or cycling performance for MOF-806.",10.1021/ja500330a
220,MOF-808 ,HELLOW,Water Stability,Not provided,,,Not provided,10.1021/ja500330a
221,MOF-841 ,HELLOW,Water Stability,Stable,,,"1. ""We found that two members, MOF-801 and MOF-841, swiftly capture water at well-defined, low relative pressure values and exhibit high uptake, recyclability, and water stability.""
2. ""Among all of them, two materials, MOF-801-P and MOF-841 show excellent performance when considering all these three criteria: MOF-801-P takes up 22.5 wt % of water at P/P0 = 0.1, and MOF-841 takes up 44% at P/P0 = 0.3. These uptakes are steep and nearly constant after five consecutive cycles where the materials are easily regenerated with a low energy cost.""
3. ""Finally, we find that MOF-801-P, MOF-802, MOF-841, UiO-66, CAU-10, and MCM-41 exhibit the best and closest to the ideal cycling performance. These materials show robust cycling performance as indicated by the similarity of water uptake in all five cycles.""",10.1021/ja500330a
222,MOF-812,HELLOW,Water Stability,Not provided,N/A,,MOF-812 was only made and structurally characterized but not examined for water adsorption because it is a byproduct of MOF-841 synthesis.,10.1021/ja500330a
223,Basolite A100 ,HELLOW,Water Stability,Unstable,,,"The cycle performance results show that, for MOF-805, MOF-806, MOF-808, and Basolite A100, A300, and C300, the uptake constantly drops in every cycle. The surface area of these MOFs was redetermined after the water cycle tests, showing a significant decrease. This observation suggests that the loss of water uptake capacity is related to the loss of porosity.",10.1021/ja500330a
224,Basolite A300 ,HELLOW,Water Stability,Not provided,,,"The document does not provide specific information about the water stability of Basolite A300. It mentions cycle performance results for Basolite A100, A300, and C300, indicating that the uptake constantly drops in every cycle, suggesting a loss of water uptake capacity related to the loss of porosity. However, this does not directly address water stability as defined by the given rules.",10.1021/ja500330a
225,Basolite C300,HELLOW,Water Stability,Not provided,N/A,,"The document does not provide specific information regarding the water stability of Basolite C300. There is no mention of its behavior in water or humid conditions, nor any details about its cycling performance or structural integrity after exposure to moisture.",10.1021/ja500330a
226,DUT-67,HELLOW,Water Stability,Not provided,,,The document does not provide explicit information about the water stability of DUT-67. There are no sentences that clearly state its stability or instability in water or aqueous solutions.,10.1021/ja500330a
227,MOF-74(Mg),HELLOW,Water Stability,Unstable,N/A,,"For DUT-67, MOF-804, MOF-74s, CAU-6, and zeolite 13X, we find a significant decrease from the first to the second cycle and a nearly constant uptake thereafter. This behavior can be explained if some of the water molecules are strongly bound to the framework, not being desorbed under the aforementioned regeneration conditions. If this is the case, the water release requires further energy input (higher temperature and/or better vacuum). In practical terms, the working capacity of these materials is strongly limited due to the high regeneration cost.",10.1021/ja500330a
228,MOF-74(Ni),HELLOW,Water Stability,Not provided,N/A,,Not provided,10.1021/ja500330a
229,MOF-74(Co),HELLOW,Water Stability,Not provided,N/A,,The document does not provide specific information regarding the water stability of MOF-74(Co). There are no sentences that directly address its stability or instability in water or humid conditions.,10.1021/ja500330a
230,UiO-66,HELLOW,Water Stability,Stable,N/A,,"Finally, we find that MOF-801-P, MOF-802, MOF-841, UiO-66, CAU-10, and MCM-41 exhibit the best and closest to the ideal cycling performance. These materials show robust cycling performance as indicated by the similarity of water uptake in all five cycles (Figure 7). Since these materials are stable under humid conditions and have no strong binding sites (e.g., open metal sites) for water to bind, it is expected their working capacity (deliverable amount of water) not to be strongly influenced by the regeneration conditions.",10.1021/ja500330a
231,CAU-6,HELLOW,Water Stability,Not provided,,,Not provided,10.1021/ja500330a
232,Zeolite 13X,HELLOW,Water Stability,Not provided,N/A,,"For DUT-67, MOF-804, MOF-74s, CAU-6, and zeolite 13X, we find a significant decrease from the first to the second cycle and a nearly constant uptake thereafter. This behavior can be explained if some of the water molecules are strongly bound to the framework, not being desorbed under the aforementioned regeneration conditions. If this is the case, the water release requires further energy input (higher temperature and/or better vacuum). In practical terms, the working capacity of these materials is strongly limited due to the high regeneration cost.",10.1021/ja500330a
233,ZIF-1,HELLOW,Water Stability,Not provided,N/A,,Not provided,10.1073pnas.0602439103
234,ZIF-4,HELLOW,Water Stability,Not provided,N/A,,"The document does not provide specific information about the water stability of ZIF-4. The text focuses on the synthesis, structure, and properties of various ZIFs, including ZIF-4, but does not explicitly mention its behavior or stability in water or aqueous solutions.",10.1073pnas.0602439103
235,ZIF-6,HELLOW,Water Stability,Not provided,N/A,,Not provided,10.1073pnas.0602439103
236,ZIF-8 ,HELLOW,Water Stability,Stable,Not applicable,,"The chemical stability of ZIFs was examined by suspending samples of ZIF-8 and -11 in boiling benzene, methanol, water, and aqueous sodium hydroxide (Fig. 3), conditions that reflect extreme operational parameters of typical industrial chemical processes. ZIF samples were immersed in the desired solvent for 1–7 days at ambient temperature, 50°C, and at the boiling point of each medium. During this process, samples were periodically observed under an optical microscope and found to be insoluble under each of these conditions. PXRD patterns collected for each sample at designated intervals showed that the solid samples of ZIF-8 and -11 maintained their full crystallinity and were clearly impervious to the boiling organic solvents for 7 days. Both ZIFs sustained their structures in water at 50°C for 7 days.",10.1073pnas.0602439103
237,ZIF-11,HELLOW,Water Stability,Unstable,N/A,,"ZIF-11 was transformed to another crystalline material after 3 days in boiling water. ""However, only ZIF-8 maintained its structure for 7 days in boiling water, whereas ZIF-11 was transformed to another crystalline material after 3 days.""",10.1073pnas.0602439103
238,ZIF-9 (Co),HELLOW,Water Stability,Not provided,N/A,,"The document does not provide specific information about the water stability of ZIF-9 (Co). The text focuses on the synthesis, structural characteristics, and general properties of various ZIFs, but does not mention the water stability of ZIF-9 (Co) specifically.",10.1073pnas.0602439103
239,ZIF-12 (Co),HELLOW,Water Stability,Not provided,N/A,,"The document does not provide specific information about the water stability of ZIF-12 (Co). There is no mention of its behavior in water or aqueous solutions, nor any details about its crystallinity or structural changes upon exposure to moisture or water.",10.1073pnas.0602439103
240,[Mn2(Hcbptz)2(Cl)]Cl,HELLOW,Water Stability,Not provided,N/A,,"The document does not provide explicit information about the water stability of [Mn2(Hcbptz)2(Cl)]Cl. The text mentions stability in air and CO2 adsorption properties, but there is no clear mention of water stability or behavior in humid environments.",10.1073pnas.0602439103
241,[Mn2(Hcbptz)2(Cl)(H2O)]Cl.DMF.0.5 CH3CN  / MOF 1,HELLOW,Water Stability,Not provided,N/A,,"The document does not provide explicit information regarding the water stability of the MOF [Mn2(Hcbptz)2(Cl)(H2O)]Cl.DMF.0.5 CH3CN / MOF 1. The text discusses the stability of the MOF in air and its CO2 adsorption properties, but there is no mention of its behavior in water or aqueous solutions. Therefore, according to the rules, the water stability is 'Not provided'. Any thermal analysis or mention of organic solvents does not contribute to determining water stability.",10.1002/chem.201502532
242,"[Ni3(L1)2(m-4,40-bpy)3(H2O)2]n$(4,40-bpy)n$(H2O)5n ",HELLOW,Water Stability,Not provided,,,Not provided,10.1039/b917659d
243,"[Ni3(L2)2(H2O)4(m-4,40-bpy)3]n$(H2O)2n ",HELLOW,Water Stability,Not provided,N/A,,"The document does not provide specific information about the water stability of [Ni3(L2)2(H2O)4(m-4,40-bpy)3]n$(H2O)2n. There is no mention of its behavior in water or aqueous solutions, nor any details about its solubility or structural changes upon exposure to moisture or water. The document focuses on thermal analysis and structural properties, which do not address water stability.",10.1039/b917659d
244,"[Ni3(L2)2(H2O)4(m-4,40-bpy)4]n$(H2O)2n ",HELLOW,Water Stability,Not provided,N/A,,Not provided,10.1039/b917659d
245,UiO-67 ,HELLOW,Water Stability,Stable,N/A,,"1. ""UiO-67 and NU-1000, are stable towards linker hydrolysis in H2O, but collapse during activation from H2O.""
2. ""Next we placed UiO-67 in H2O for 24 h and examined its PXRD pattern. As one might expect given the reported stability of the UiO series, the PXRD pattern is unaltered.""
3. ""We further ruled out the hydrolytic pathway in UiO-67 and NU-1000 through a combination of NMR and IR spectroscopies (ESI†) as well as quantum chemical characterization. 1H NMR of the filtrate from the H2O soaked samples showed no residual sign of their linkers in solution.""",10.1039/c4cc02401j
246,NU-1000,HELLOW,Water Stability,Stable,Not applicable,,"""We further ruled out the hydrolytic pathway in UiO-67 and NU-1000 through a combination of NMR and IR spectroscopies (ESI†) as well as quantum chemical characterization. 1H NMR of the filtrate from the H2O soaked samples showed no residual sign of their linkers in solution."" ""Diffuse Reflectance Infrared Fourier Transform Spectroscopy (DRIFTS) demonstrated that both the UiO-67 and NU-1000 frameworks stayed intact after exposure to H2O, solvent exchange to acetone, and finally thermally activating the samples."" ""Interestingly we also performed in situ DRIFTS experiments (ESI†). Exposure of UiO-67 and NU-1000 to H2O vapour, followed by removal of excess H2O yielded no detectable change in the DRIFTS spectra, a result suggesting that the stability of these frameworks towards H2O vapor is different than for condensed phase H2O.""",10.1039/c4cc02401j
247,UiO-66,HELLOW,Water Stability,Stable,N/A,,"The prototypical example is UiO-66, a MOF built up from Zr6(O)4(OH)4 nodes and benzene dicarboxylate linkers; UiO-66 is thermally (up to 500 1C), mechanically, hydrolytically, and chemically stable in a variety of organic solvents as well as acidic and basic aqueous media. The stability of Zr6-based MOFs is attributed to the highly oxophilic nature of the ZrIV sites and their Coulombic interaction with negatively charged termini of linkers.",10.1039/c4cc02401j
248,UiO-66(Zr) ,HELLOW,Water Stability,Stable,N/A,,"The UiO-66(Zr) solid also retains its crystallinity upon the same treatment, but this is not the case for the upper UiO analogues, for which only poorly crystalline samples are recovered. UiO-66(Zr) is stable up to 450 8C under air and remains unaltered upon water adsorption/desorption cycles by switching reversibly between dehydroxylated and hydroxylated versions, and has an exceptional stability under mechanical stimulus.",10.1002/anie.201204806
249,MIL-140A,HELLOW,Water Stability,Stable,N/A,,"First, it appears, based on XRPD analysis, that MIL-140 compounds are hydrothermally stable, that is, after an overnight dispersion in deionized water at 100 8C (Figure 3), no loss of crystallinity occurs, even for the upper analogues. Interestingly, no peaks from the recrystallized dicarboxylate linkers are observed after the hydrothermal treatment. Considering the poor solubility of these linkers in water and the position of the remaining diffraction peaks of the sample after hydrothermal treatment, close to the main peaks of the initial phase, this data suggest a loss of long range order only.",10.1002/anie.201204806
250,MIL-140B,HELLOW,Water Stability,Stable,N/A,,"First, it appears, based on XRPD analysis, that MIL-140 compounds are hydrothermally stable, that is, after an overnight dispersion in deionized water at 100 8C (Figure 3), no loss of crystallinity occurs, even for the upper analogues. Interestingly, no peaks from the recrystallized dicarboxylate linkers are observed after the hydrothermal treatment. Considering the poor solubility of these linkers in water and the position of the remaining diffraction peaks of the sample after hydrothermal treatment, close to the main peaks of the initial phase, this data suggest a loss of long range order only. Thus, either the hydrothermal treatment leads to a partial degradation of the starting UiO material or to the formation of poorly crystalline MIL-140 solids through a dissolution recrystallization process.",10.1002/anie.201204806
251,MIL-140C,HELLOW,Water Stability,Stable,,,"First, it appears, based on XRPD analysis, that MIL-140 compounds are hydrothermally stable, that is, after an overnight dispersion in deionized water at 100 8C (Figure 3), no loss of crystallinity occurs, even for the upper analogues. The higher hydrothermal stability of the MIL-140s, compared to the UiOs, could be due to the inorganic building units, that is, infinite Zr oxide chains versus isolated Zr6O4(OH)4 oxoclusters for the UiO structures, Figure 3. XRPD of MIL-140A, B, C, and D (from bottom to top) (lCu=1.5406 ). Before water treatment (solid line), after hydrothermal treatment (1008C, 15 h; dotted line).",10.1002/anie.201204806
252,MIL-140D,HELLOW,Water Stability,Stable,N/A,,"First, it appears, based on XRPD analysis, that MIL-140 compounds are hydrothermally stable, that is, after an overnight dispersion in deionized water at 100 8C (Figure 3), no loss of crystallinity occurs, even for the upper analogues. Interestingly, no peaks from the recrystallized dicarboxylate linkers are observed after the hydrothermal treatment. Considering the poor solubility of these linkers in water and the position of the remaining diffraction peaks of the sample after hydrothermal treatment, close to the main peaks of the initial phase, this data suggest a loss of long range order only. Thus, either the hydrothermal treatment leads to a partial degradation of the starting UiO material or to the formation of poorly crystalline MIL-140 solids through a dissolution recrystallization process.",10.1002/anie.201204806
253,UiO-66,HELLOW,Water Stability,Stable,N/A,,"The chemical stabilities of the five UiO-66-X compounds were examined by stirring the samples in water, acetic acid, 1 m HCl and 1 m NaOH solutions for 12 h. Afterwards, the solids were collected by filtration, and their crystallinity was checked by XRPD measurements (Figure 3 and Figure S8– S12, Supporting Information). All of the solids, except 3- F2, retained their crystallinity after treatment with water, acetic acid and 1 m HCl solutions. However, after treatment with 1 m NaOH solution, all of them lost their crystallinity and became completely amorphous. The crystallinity of 3- F2 and UiO-66-F deteriorated after treatment with any of 10 990 682 c, 2 013 , 1 2, Do wnl oad ed f ro m h ttp s://c he mis tryeur ope .onl ine libr ary .wil ey.c om/ doi /10 .10 02/ ejic .201 201 228 by U niv ersi ty Of Tor ont o Li brar ie, Wil ey Onli ne Lib rar y o n [2 6/0 6/2 024 ]. S ee t he Ter ms and Co nditi ons (htt ps:/ /on lin elib rary .wil ey. co m/t erm s-a ndcon diti ons ) o n W iley On line Lib rar y fo r rul es o f us e; O A ar ticl es a re gov erne d b y th e a ppli cabl e Cr eati ve Co mm ons Lic ens e Figure 2. TG analysis of thermally activated 1-CF3 (black, solid line), 2-(CO2H)2 (black, dotted line), 3-F2 (black, dashed line), 4- Cl2 (grey, solid line), 5-Br2 (grey, dotted line) and UiO-66 (grey, dashed line) in air. Except for 3-F2, the new compounds maintain their structural integrity in water, acetic acid and 1 M HCl, as verified by XRPD analysis of the samples recovered after suspending them in the respective liquids.",10.1002/ejic.201201228
254,UiO-66-Br2,HELLOW,Water Stability,Stable,N/A,,"The chemical stabilities of the five UiO-66-X compounds were examined by stirring the samples in water, acetic acid, 1 m HCl and 1 m NaOH solutions for 12 h. Afterwards, the solids were collected by filtration, and their crystallinity was checked by XRPD measurements (Figure 3 and Figure S8– S12, Supporting Information). All of the solids, except 3- F2, retained their crystallinity after treatment with water, acetic acid and 1 m HCl solutions. However, after treatment with 1 m NaOH solution, all of them lost their crystallinity and became completely amorphous. Except for UiO-66-F2, all the compounds are stable in water, acetic acid and 1 m HCl, as verified by the XRPD analysis of the solids recovered by filtration of the suspensions.",10.1002/ejic.201201228
255,UiO-66-F2,HELLOW,Water Stability,Unstable,N/A,,"The chemical stabilities of the five UiO-66-X compounds were examined by stirring the samples in water, acetic acid, 1 m HCl and 1 m NaOH solutions for 12 h. Afterwards, the solids were collected by filtration, and their crystallinity was checked by XRPD measurements (Figure 3 and Figure S8– S12, Supporting Information). All of the solids, except 3- F2, retained their crystallinity after treatment with water, acetic acid and 1 m HCl solutions. However, after treatment with 1 m NaOH solution, all of them lost their crystallinity and became completely amorphous. The crystallinity of 3- F2 and UiO-66-F deteriorated after treatment with any of the above-mentioned liquids. Thus, except 3-F2 and UiO- 66-F, the chemical stabilities of the functionalised compounds are similar to those of unfunctionalised and other functionalised UiO-66-X compounds [X = Br, I, NO2, NH2, SO3H, CO2H, (CH3)2].[21,22,49]",10.1002/ejic.201201228
256,UiO-66-CF3,HELLOW,Water Stability,Stable,N/A,,"The chemical stabilities of the five UiO-66-X compounds were examined by stirring the samples in water, acetic acid, 1 m HCl and 1 m NaOH solutions for 12 h. Afterwards, the solids were collected by filtration, and their crystallinity was checked by XRPD measurements (Figure 3 and Figure S8– S12, Supporting Information). All of the solids, except 3- F2, retained their crystallinity after treatment with water, acetic acid and 1 m HCl solutions. Except for 3-F2, the new compounds maintain their structural integrity in water, acetic acid and 1 M HCl, as verified by XRPD analysis of the samples recovered after suspending them in the respective liquids.",10.1002/ejic.201201228
257,UiO-66-Cl2,HELLOW,Water Stability,Stable,Not applicable,,"The chemical stabilities of the five UiO-66-X compounds were examined by stirring the samples in water, acetic acid, 1 m HCl and 1 m NaOH solutions for 12 h. Except for UiO-66-F2, all the compounds are stable in water, acetic acid and 1 m HCl, as verified by the XRPD analysis of the solids recovered by filtration of the suspensions.",10.1002/ejic.201201228
258,UiO-66-CF3,HELLOW,Water Stability,Stable,Not applicable,,"The chemical stabilities of the five UiO-66-X compounds were examined by stirring the samples in water, acetic acid, 1 m HCl and 1 m NaOH solutions for 12 h. Afterwards, the solids were collected by filtration, and their crystallinity was checked by XRPD measurements (Figure 3 and Figure S8– S12, Supporting Information). All of the solids, except 3- F2, retained their crystallinity after treatment with water, acetic acid and 1 m HCl solutions. However, after treatment with 1 m NaOH solution, all of them lost their crystallinity and became completely amorphous. Except for UiO-66-F2, all the compounds are stable in water, acetic acid and 1 m HCl, as verified by the XRPD analysis of the solids recovered by filtration of the suspensions.",10.1002/ejic.201201228
259,MOF-5,HELLOW,Water Stability,Unstable,N/A,,"1. ""The H2 uptake capacity of MOF-5, however, drops rapidly when exposed to the ambient air, whereas the H2 uptake capacities of the methyl modified MOF-5s remain stable for 4 days.""
2. ""MOF-5 completely loses its hydrogen storage capability after exposure to ambient air due to a total collapse of the framework structure within 1 day.""
3. ""The crystal structure of MOF-5 is very sensitive to the presence of (ambient) water and the hydrogen uptake capability becomes compromised.""",10.1039/c1cc11054c
260,Methyl modified MOF-5,HELLOW,Water Stability,Stable,N/A,,"Interestingly, the PXRD pattern of CH3MOF-5 remains unchanged even after 4 days exposure to air (CH3MOF-5-4d). Similar results were obtained for DiCH3MOF-5, as shown in Fig. 1. Clearly, the structures of CH3MOF-5 and DiCH3MOF-5 remain stable up to 4 days after exposure to ambient air.11,12 These results strongly imply that introducing hydrophobic methyl groups enhances the structural stability of MOF-5 type framework. According to molecular dynamics simulation results on the interaction of water and MOF-5, MOF-5 is only stable at a very low water content but unstable when exposed to more than 4 wt% water.10e These results are in line with our findings: when the concentration of CH3 functionalities increases (DiCH3MOF-5-4d vs. CH3MOF-5-4d) the water uptake decreases and stays well below 4 wt%. Therefore, introducing hydrophobic CH3 groups is an effective approach towards the design of water-stable metal–organic frameworks.",10.1039/c1cc11054c
261,UiO-66-SO3H,HELLOW,Water Stability,Stable,N/A,,"The high chemical stabilities of the compounds have been verified by XRPD analysis of the samples recovered after suspending them in water, acetic acid and 1 M HCl. The compounds maintain their structural integrity in water, acetic acid and 1 M HCl, as verified by XRPD analysis of the samples recovered after suspending them in the respective liquids.",10.1039/c3dt32288b
262,UiO-66-CO2H,HELLOW,Water Stability,Stable,Not Applicable,,"The compounds maintain their structural integrity in water, acetic acid and 1 M HCl, as verified by XRPD analysis of the samples recovered after suspending them in the respective liquids.",10.1039/c3dt32288b
263,UiO-66-I,HELLOW,Water Stability,Stable,N/A,,"The compounds maintain their structural integrity in water, acetic acid and 1 M HCl, as verified by XRPD analysis of the samples recovered after suspending them in the respective liquids.",10.1039/c3dt32288b
264,Mg MOF-74 ,HELLOW,Water Stability,Unstable,N/A,,"1. Despite structure confirmation via XRD, both of the open metal site MOFs undergo significant reduction in surface area. HKUST-1 and Mg MOF-74 show 26 and 83% loss, respectively.
2. Oxygen exposure itself or the presence of entrained oxygen in the adsorbed water phase may facilitate the degradation.",10.1021/ie202325p
265,UiO-66(-NH2) ,HELLOW,Water Stability,Stable,N/A,,"UiO-66 and the amine-functionalized analogue display negligible loss of surface area. Water loadings of 0.37 cm3/g at 80% RH for both UiO-66 and UiO-66-NH2 match well with the value previously reported.32 Nevertheless, these water uptakes are less than pore volumes obtained via N2 adsorption. This is likely an attribute of the rehydroxylation of the materials during water exposure. BET modeling of the N2 adsorption at 77 K for UMCM-1 confirm the degradation apparent in the XRD analysis, showing almost total loss in surface area. Despite structure confirmation via XRD, both of the open metal site MOFs undergo significant reduction in surface area. HKUST-1 and Mg MOF-74 show 26 and 83% loss, respectively. Kaskel et al.19 also report a significant loss in BET surface area, 48%, for HKUST-1 following water adsorption and reactivation. The Dietzel group show the complete stability of MOF-74 materials during cyclic dehydration/rehydration experiments under inert atmosphere,22,24 but Ni MOF-74 was shown to degrade during identical testing in the presence of oxygen.23 The dehydration or reactivation procedure of our study utilized dynamic vacuum, which may have prevented oxygen exposure from contributing to structure degradation. However, since air was used as a carrier gas, the entrained oxygen in the adsorbed water appears to sufficiently supply the degradation reaction during reactivation. However, this could not be determined conclusively from the available data.",10.1021/ie202325p
266,HKUST-1 ,HELLOW,Water Stability,Unstable,Not applicable,,"1. HKUST-1 exhibits good structure retention in a 7:1 mixture of H2O:DMF even after 21 months of exposure. 2. Kaskel et al.19 determined from powder X-ray diffraction that HKUST-1 breaks down after immersion in pure water at 323 K for 24 h. 3. Significant surface area loss indicates that decomposition is occurring and is likely an attribute of oxygen presence during the regeneration procedure. 4. HKUST-1 and Mg MOF-74 show 26 and 83% loss, respectively. 5. Kaskel et al.19 also report a significant loss in BET surface area, 48%, for HKUST-1 following water adsorption and reactivation.",10.1021/ie202325p
267,DMOF-1 ,HELLOW,Water Stability,Unstable,N/A,,"1. ""Nitrogen-coordinated DMOF-1 (Zn2(BDC)2(DABCO)) has square-shaped channels of 7.5 Å diameter that are interconnected by smaller pores with diameters of 4.8 × 3.2 Å. It has been shown to be hydrophobic up to 42% RH, but no structure analysis was performed postexposure.28 On the other hand, Liang et al.38 investigated the water tolerance of zinc and nickel versions of this material and found that both appear to lose structural integrity after exposure to relative humidity above 60%.""
2. ""The significant loss of crystallinity in the DMOF-1 materials is somewhat surprising considering the hydrophobic nature of the parent material under low relative humidity and the relatively high pKa of the DABCO ligand. However, the zinc-carboxylate coordination is notoriously unstable and likely the weakest link which initiates the framework collapse, in spite of the Zn−N coordination from the DABCO ligand.""",10.1021/ie202325p
268,DMOF-1-NH2,HELLOW,Water Stability,Unstable,N/A,,"1. ""The significant loss of crystallinity in the DMOF-1 materials is somewhat surprising considering the hydrophobic nature of the parent material under low relative humidity and the relatively high pKa of the DABCO ligand. However, the zinc-carboxylate coordination is notoriously unstable and likely the weakest link which initiates the framework collapse, in spite of the Zn−N coordination from the DABCO ligand.""

2. ""The amine-functionalized and parent forms of DMOF-1 also exhibited a complete loss of crystallinity after water exposure at 90% RH.""",10.1021/ie202325p
269,UMCM-1 ,HELLOW,Water Stability,Unstable,N/A,,"The crystal structure of UMCM-1 was completely degraded after water exposure and regeneration. This instability is attributed to the fourcoordinated zinc-carboxylate system. The hydrolysis degradation reaction appears to describe the UMCM-1 structure loss; at higher values of 2Θ, there is evidence of Zn(OH)2, which is a direct product of this reaction. The degradation of UMCM-1 is not surprising considering that the coordination environment is identical to MOF-5, which is well-known to decompose under humid conditions.",10.1021/ie202325p
270,UiO-66(-NH2) ,HELLOW,Water Stability,Stable,N/A,,"1. ""Each of the MOFs was examined for structural stability upon water exposure by comparing PXRD patterns of the samples before and after the adsorption measurements. As shown in Figure 8, all samples present unchanged PXRD patterns after water exposure. In each case, the peak positions and the ratios of peak heights remain the same indicating no loss of crystallinity. The crystalline structure of the frameworks clearly remain intact, although recent studies on this material show that ligand exchange reactions can occur in the presence of water."" 2. ""The stability of each material on exposure to water vapor was confirmed with PXRD.""",10.1021/la3035352
271,UiO-66(-OMe) ,HELLOW,Water Stability,Stable,N/A,,"1. ""All of the materials are shown to be stable after water vapor exposure and adsorb significant amounts of water regardless of the nature of the organic linker.""
2. ""The crystalline structure of the frameworks clearly remain intact, although recent studies on this material show that ligand exchange reactions can occur in the presence of water.""",10.1021/la3035352
272,UiO-66(-Naphyl) ,HELLOW,Water Stability,Stable,N/A,,"Each of the MOFs was examined for structural stability upon water exposure by comparing PXRD patterns of the samples before and after the adsorption measurements. As shown in Figure 8, all samples present unchanged PXRD patterns after water exposure. In each case, the peak positions and the ratios of peak heights remain the same indicating no loss of crystallinity. The crystalline structure of the frameworks clearly remain intact, although recent studies on this material show that ligand exchange reactions can occur in the presence of water.32
The −Naphyl version is not strictly hydrophobic, but water adsorption was depressed compared to the other MOFs. This property, along with reasonable CO2 selectivity, indicates that UiO-66−1,4-Naphyl could be an interesting candidate for further study in humid gas separations.",10.1021/la3035352
273,UiO-66,HELLOW,Water Stability,Stable,N/A,,"1. ""UiO-66 is one of the few known water-stable MOFs that are readily amenable to direct ligand substitution."" 
2. ""All of the materials are shown to be stable after water vapor exposure and adsorb significant amounts of water regardless of the nature of the organic linker, although the naphthyl variant adsorbs 25% less than the other materials at saturation."" 
3. ""Each of the MOFs was examined for structural stability upon water exposure by comparing PXRD patterns of the samples before and after the adsorption measurements. As shown in Figure 8, all samples present unchanged PXRD patterns after water exposure. In each case, the peak positions and the ratios of peak heights remain the same indicating no loss of crystallinity.""",10.1021/la3035352
274,UiO-66(-NO2),HELLOW,Water Stability,Stable,N/A,,"1. ""All of the materials are shown to be stable after water vapor exposure and adsorb significant amounts of water regardless of the nature of the organic linker, although the naphthyl variant adsorbs 25% less than the other materials at saturation.""
2. ""Each of the MOFs was examined for structural stability upon water exposure by comparing PXRD patterns of the samples before and after the adsorption measurements. As shown in Figure 8, all samples present unchanged PXRD patterns after water exposure. In each case, the peak positions and the ratios of peak heights remain the same indicating no loss of crystallinity. The crystalline structure of the frameworks clearly remain intact, although recent studies on this material show that ligand exchange reactions can occur in the presence of water.""",10.1021/la3035352
275,CAU-10-H,HELLOW,Water Stability,Stable,Not applicable,,"The stabilities of all compounds in aqueous solutions of varying pH were confirmed by XRPD measurements. A drastic influence of the functional group on affinity, capacity, and accessibility of the pores for these gases is observed. These properties depend on the polarity and size of the functional group as well as on subtle structural differences between the CAU-10-X compounds.",10.1021/cm3025445
276,CAU-10-CH3,HELLOW,Water Stability,Not provided,N/A,,Not provided,10.1021/cm3025445
277,CAU-10-OCH3,HELLOW,Water Stability,Not provided,N/A,,The document does not provide explicit information regarding the water stability of CAU-10-OCH3. The text mentions sorption behavior and structural characteristics but does not specifically address water stability according to the provided rules.,10.1021/cm3025445
278,CAU-10-NO2,HELLOW,Water Stability,Stable,N/A,,"The stabilities of all compounds in aqueous solutions of varying pH were confirmed by XRPD measurements. The stabilities in aqueous solutions depending on the pH value as well as under solvothermal conditions in water were investigated by XRPD and IR measurements. According to these results, the MOFs are stable in a pH-range from 2 to 8. Stirring under more basic conditions does not lead to a complete decomposition, but the pH value is lowered to 8, indicating that the compounds are dissolved until a final pH value of 8 is reached. The treatment in acidic solution (pH of 2), does not lead to additional bands in the IR spectra, indicating that no isophthalic acid derivatives are formed by solvolysis of the MOFs, confirming their stability. Upon treatment with water at 130 °C under stirring for 3 h, no decomposition is observed as well.",10.1021/cm3025445
279,CAU-10-NH2,HELLOW,Water Stability,Stable,Not applicable,,"The stabilities of all compounds in aqueous solutions of varying pH were confirmed by XRPD measurements. A drastic influence of the functional group on affinity, capacity, and accessibility of the pores for these gases is observed. These properties depend on the polarity and size of the functional group as well as on subtle structural differences between the CAU-10-X compounds.",10.1021/cm3025445
280,CAU-10-OH,HELLOW,Water Stability,Stable,Not applicable,,"The stabilities of all compounds in aqueous solutions of varying pH were confirmed by XRPD measurements. A drastic influence of the functional group on affinity, capacity, and accessibility of the pores for these gases is observed. These properties depend on the polarity and size of the functional group as well as on subtle structural differences between the CAU-10-X compounds.",10.1021/cm3025445
281,ZIF-8,HELLOW,Water Stability,Not provided,,,"The document does not provide any information regarding the water stability of ZIF-8. There are no sentences or references to ZIF-8's behavior in water or aqueous solutions, nor any mention of its stability or instability in humid environments or when exposed to moisture or steam.",10.1021/ja802121u
282,MIL-100(Cr),HELLOW,Water Stability,Not provided,N/A,,The document does not provide information on the water stability of MIL-100(Cr).,10.1021/ja802121u
283,UMCM-150,HELLOW,Water Stability,Not provided,N/A,,"The document does not provide specific information regarding the water stability of UMCM-150. There are no sentences that mention its behavior in water or aqueous solutions, nor any details about its crystallinity or structural changes upon exposure to moisture or steam.",10.1021/ja802121u
